Repository: ICF-Data/howtoicf-site-v2

File: public/guides/icf-concrete-mix-pour-spec/index.html
ICF Concrete Mix Spec: Slump, PSI & Pour Guide — howtoicf.com

howtoicf.com
  
  Guides

  About

Contact

  Free Checklist →

Pour Day

  ICF Concrete Mix Spec: What to Order, What to Check, What to Do When the Truck Arrives Wrong

~2,600 words
  10 min read
  10 FAQs answered
  Last updated April 2026

The truck pulls up. Your pump operator tests the slump and it reads 7.5 inches.

  Here's what you do: you don't pour.

  That's the short version. The rest of this guide is everything you need to know before that moment — so you order the right mix, verify it when it arrives, and have a plan when it's not right. Because on pour day, the decisions happen fast and the margins are tight.

  This isn't a manufacturer spec sheet. It's a walk-through from the field rep perspective: what to tell your ready-mix supplier, what to test at the truck, how to run the pour sequence, and the four things that actually cause blowouts.

Why the Mix Spec Matters More in ICF Than in Any Other Pour

  In a standard slab or footing pour, wrong slump is inconvenient. In an ICF wall pour, it can be catastrophic.

  Here's why. ICF forms are EPS foam — they're closed, they're braced, and they contain pressure from the inside. When concrete flows into an ICF wall, the hydrostatic pressure of that wet concrete pushes outward against the foam panels. A mix that's too wet increases that pressure. If your bracing doesn't hold it, the form fails. That's a blowout — and it means stopping the pour, ripping apart foam, cleaning wet concrete, and starting the wall section over.

  You can't fix a blowout mid-pour the same way you'd recover from an overwatered slab. The form is already compromised.

  The other reason the mix spec matters: ICF cores are tight. A 6-inch core is only 6 inches across. Concrete has to flow around rebar, through tie connectors, and fill every void in the EPS cavity. If the aggregate is too large or the slump is too stiff, you get voids — air pockets in the wall — that compromise strength and insulation performance.

  Get the mix right before the truck arrives. That's the whole point of this guide.

The Target Spec: Slump, PSI, and Aggregate Size

  These three numbers are what you're ordering and what you're testing when the truck arrives.

Slump: 5.5"–6"

  Target slump at point of delivery — meaning at the truck on your site, not what the batch plant guarantees — is 5.5 to 6 inches. That range gives you enough flow to fill tight cores and move around rebar without creating the hydrostatic pressure that leads to blowouts.

Concrete loses slump during transit. A batch plant that measures 6" slump at load may deliver 5" after a 45-minute drive in summer heat. Account for this when you spec.

  6.5" is workable if your bracing is solid and you control the pour rate. 7" is borderline. Anything over 7" — send it back or add cement on-site.

  Under 5" and you risk poor flow in tight cores, especially at corners and around window bucks.

PSI: 3,000–4,000

  Minimum 3,000 PSI compressive strength. Most ICF manufacturers specify 3,000 as the floor, but 3,500 is worth the small cost premium — it gives you better flowability from the plasticizers typically used to achieve it.

  4,000 PSI is common for commercial and multi-story residential. For single-family residential, 3,500 is the sweet spot.

Aggregate Size: 3/8" for 6" Core, 1/2" Maximum for 8" Core

  This is the one most residential builders get wrong. Standard ready-mix in most markets uses 3/4" aggregate. That's fine for slabs and footings — it's not fine for ICF wall cores.

  The rule:

6-inch core: 3/8" maximum aggregate

  8-inch core: 1/2" maximum aggregate

Larger aggregate bridges across rebar or tie connectors and creates voids. A 3/4" stone in a 6" core with 1/2" rebar spacing doesn't flow — it stacks. You end up with aggregate-rich zones at the bottom of each lift and cement paste-rich zones at the top, which weakens the wall.

  Call your ready-mix supplier and specify aggregate size explicitly. It's not standard — they need to know.

Plasticizer vs. Water: Do It Right

  The right way to hit target slump is with a mid-range or high-range water reducer — a plasticizer or superplasticizer. The wrong way is to add water at the plant or on-site to hit your slump number.

  Adding water reduces compressive strength. Adding a water reducer (plasticizer) maintains the water-cement ratio while increasing workability. These are not the same thing. When you call the ready-mix plant, specify: "Hit 5.5 to 6 slump at point of delivery using a water reducer, not mix water."

How to Order the Mix Right: What to Tell Your Ready-Mix Supplier

  Most ready-mix dispatchers are used to slab work. ICF has different requirements, and you need to be explicit.

  Specify at point of delivery, not at plant. Tell them: "I need 5.5 to 6 inches slump when the truck arrives at my site." Let them figure out what to batch to hit that number after transit time. That's their job.

  Request a water reducer. Mid-range water reducer (Type A or F admixture) is standard. High-range water reducer (superplasticizer, Type G) gives more flow with less water — worth asking about if you're doing tight cores with heavy rebar.

  Specify aggregate size. 3/8" for 6" cores. 1/2" maximum for 8" cores. If they push back and say they can only do 3/4", you have two choices: find a different plant or discuss the aggregate issue with your structural engineer before proceeding.

  Limit fly ash substitution. Fly ash is commonly used to replace 15–30% of Portland cement. For ICF, you don't want more than 20% fly ash without approval from your structural engineer. Higher percentages slow heat of hydration and can create set time issues in cold weather.

Ordering Checklist

3,000–4,000 PSI compressive strength (specify 3,500 for single-family residential)

  5.5"–6" slump at point of delivery

  3/8" aggregate for 6" core walls; 1/2" maximum for 8" core walls

  Water reducer (plasticizer) specified — not additional mix water

  Fly ash ≤ 20% substitution

  Confirm transit time; adjust batch slump accordingly for heat/distance

What to Do When the Truck Arrives Wrong

  This is the section no manufacturer publishes. Here's the field reality.

Slump Too High (Over 6.5")

  Do not pour without a water reducer. At 7.0" slump with a water reducer the mix can look and flow like a 7" but have the strength of a 4" slump mix — it works, but you need confidence and experience. Otherwise, you have three options:

Send it back. This is the right call if you're at 7" or above and you don't have a water reducer on hand. Call the plant, explain the issue, ask for a replacement batch. Most plants will work with you. Document the reading before you send it back.

  Adjust on-site with cement. If you're at 6.5"–7" and you have bagged Portland cement on site, you can add 1–2 bags per yard to stiffen the mix. This changes the w/cm ratio — it's not ideal, but it's a valid field adjustment for a minor overage. Mix it in the drum for 30–40 rotations before testing again.

  Reduce pour rate significantly. At 6.5"–7", you can sometimes proceed if you slow down — one lift every 20–25 minutes instead of 10–15, monitoring every foot of every wall continuously. When in doubt, send it back.

Slump Too Low (Under 5")

  Under 5" slump means the concrete won't flow into tight cores. Do not add water to hit slump — that reduces strength and violates the mix design. Call the batch plant and ask about adding plasticizer to the drum on-site. Some plants will dispatch a technician with admixture; confirm before the truck leaves the plant.

Aggregate Too Large

  If you ordered 3/8" aggregate and the batch comes with 3/4" stone, your options are limited — you can't change aggregate on-site. Call the plant, document the order, and request a correct batch. For 8" core work, 3/4" aggregate is borderline; experienced crews can sometimes proceed with aggressive vibration. For 6" cores, request the correct batch — large aggregate is not workable.

On-Site Slump Test: How to Do It in Two Minutes

  You need a slump cone (ASTM C143). Here's the procedure:

Dampen the inside of the cone and place it on a flat, non-absorbent surface.

  Fill in three equal layers, rodding each layer 25 times with the tamping rod to the full depth of that layer.

  Strike off the top flush.

  Lift the cone straight up in 5–6 seconds. Do not twist.

  Measure the distance the concrete slumped — the difference in height between the cone top and the concrete top. That number in inches is your slump.

Test every truck, not just the first one. Mix consistency varies across loads.

Pour Sequence and Lift Height

  Getting the mix right is half the job. Executing the pour is the other half.

Start at Corners and Work In

  Always start your pour at corners and work toward the center of straight runs. Corners have more bracing convergence and more complex rebar geometry — filling them first lets you see flow behavior before you commit to the full wall run. If the mix isn't flowing well into corners, that's your early warning signal.

Lift Height: 3–4 Feet Per Hour Maximum

  This is non-negotiable. Filling an ICF wall too fast is the second most common cause of blowouts after a wet mix.

  Do not exceed 3 to 4 feet of wall height per hour. For a standard 9-foot wall, that's 2–3 lifts with 15–20 minutes between each. Concrete at the bottom of a tall pour hasn't begun to set yet when you're adding weight above — the hydrostatic pressure at the base increases with every foot of concrete above. Go too fast and the pressure exceeds what the bracing and form connectors can hold.

Wait Time Between Lifts

  Minimum 10–15 minutes between lifts. In hot weather or with accelerating admixtures, you can sometimes compress this slightly. In cold weather (below 50°F), extend wait time — concrete sets more slowly and hydrostatic pressure stays elevated longer. Watch the forms during and between lifts. If you see any bulging, stop and reinforce bracing at that point before continuing.

Vibrating: Use It Right

  Use a 1-inch head vibrator for ICF work. Insert the vibrator vertically into the concrete at the previous lift level — you want it to reach down into the prior lift to consolidate the joint between lifts.

  Vibrate until the surface goes shiny and bubbles stop breaking at the surface — usually 10–15 seconds per insertion. Space insertion points 18–24 inches apart along the wall run. At corners, insert once at each face of the corner.

  Do not vibrate against the form face. You're consolidating concrete, not moving it. Lateral vibrator motion near the form face increases blowout risk.

Blowout Prevention: The Four Things That Cause Them

  Most ICF blowouts are preventable. They come from one or more of these four causes:

Mix too wet. Over 7" slump without a superplasticizer. This is the most common cause. Test every truck. Send back anything over 7". At 6.5", you need the water reducer and a slower pour rate.

  Pour rate too fast. Going footer to top plate too quickly, or adding lifts without adequate wait time. Follow the 3–4 feet per hour rule. No exceptions for schedule pressure.

  Over-vibration in one spot. Holding the vibrator in one location for more than 20–25 seconds creates a zone of liquefied concrete that generates intense localized pressure. Keep moving. 15 seconds per insertion point.

  Inadequate bracing before the pour. Bracing should be set, checked, and confirmed before the first truck arrives. Check bracing alignment at every lift — not just at the start.

During-Pour Protocol

  Assign one person whose only job is to walk the perimeter and watch for bulging while others manage the pump and vibration. If you see a bulge, stop immediately. Reinforce the bracing at that point. Do not continue pouring until it's resolved.

After the Pour: Curing and What Comes Next

Minimum Cure Time Before Backfilling

  Do not backfill against ICF foundation walls until the concrete has reached adequate compressive strength. Rule of thumb: 7 days minimum for a 3,500 PSI mix in normal temperatures (above 50°F). In cold weather, extend cure time. Your structural engineer may specify longer for taller walls or high-backfill conditions — follow their spec, not the minimum.

What to Watch in the First 24 Hours

  Check the walls 4–6 hours after the pour and again at 24 hours:

Look for any remaining slight bulging. Minor bulging that appeared during the pour sometimes resolves as concrete sets. Significant bulging that doesn't resolve indicates a problem area.

  Check that forms haven't shifted plumb. Much easier to correct at 6 hours than at 24.

  Look at the top of the pour — concrete should be visible and level across the wall. If you see voids or areas where concrete didn't reach the top, add concrete at those points before it sets.

The Forms Stay In

  One of the most common questions on pour day: what happens to the foam after? The answer: nothing. The forms stay in the wall. That's the whole idea. The EPS stays as continuous insulation on both sides of the concrete core. You don't strip forms after an ICF pour. You proceed with rough-in.

Frequently Asked Questions

What is the best concrete mix for ICF walls?

  A 3,500 PSI mix with 3/8-inch aggregate (for 6-inch cores) and a water reducer admixture to achieve 5.5–6 inches of slump at delivery. This combination gives you the flow to fill tight cores without the hydrostatic pressure that causes blowouts.

What slump should ICF concrete be?

  5.5 to 6 inches, measured at the truck when it arrives on site — not at the batch plant. Specify this explicitly when you order. Anything over 7 inches without a water reducer should be sent back or adjusted before pouring.

What size aggregate for ICF concrete?

  3/8-inch maximum for 6-inch core ICF walls. 1/2-inch maximum for 8-inch core walls. Standard ready-mix uses 3/4-inch aggregate — you must specify the smaller aggregate when you order.

Can you add water to ICF concrete on site?

  You shouldn't. Adding water reduces compressive strength by diluting the water-cement ratio. If slump is too low on delivery, contact the batch plant about adding plasticizer to the drum instead.

How do you pour concrete in ICF forms?

  In lifts — fill the wall to 3–4 feet of height, wait 10–15 minutes, and add the next lift. Start at corners and work toward the center of straight wall runs. Use a 1-inch vibrator at each lift, inserting vertically at 18–24 inch spacing.

How many lifts does ICF concrete take?

  Depends on wall height. For a standard 9-foot wall, plan for 2–3 lifts. For a 10-foot basement wall, 3 lifts. The rule is 3–4 feet maximum per lift per hour.

What PSI concrete is used in ICF?

  3,000 PSI minimum, 3,500 PSI recommended for single-family residential. 4,000 PSI is common for commercial and multi-story applications.

How do you prevent blowouts when pouring ICF?

  Keep slump under 7 inches at delivery, don't exceed 3–4 feet of wall height per hour, don't over-vibrate in one spot, and confirm bracing is solid before the pour and at every lift.

What is the maximum pour rate for ICF walls?

  3–4 feet of wall height per hour maximum. For a 9-foot wall, that's a minimum of 2–3 hours from first lift to finishing, with wait times between lifts.

Do ICF walls need to be vibrated?

  Yes. Use a 1-inch head vibrator at 18–24 inch spacing, inserting vertically until the surface goes shiny and bubbles stop — about 10–15 seconds per insertion point. Don't over-vibrate and don't vibrate against the form face.

Sources: Slump test procedure per ASTM C143. Concrete mix design principles from the Portland Cement Association. Fly ash substitution limits and water-cement ratio guidance referenced from ACI 318.

Related Guides

Start Here
  The Complete ICF Guide

Rough-In
  Window & Door Buck Installation

Decision Phase
  ICF vs. Wood Frame: Energy Numbers

Know what to check before you stack a single block.

  The 25-point ICF Project Readiness Checklist — 5 phases from design through post-pour. The problems that hit on pour day were almost always locked in 3–6 weeks earlier. This is what catches them.

  Get the Free Checklist →

In this guide

Why the mix spec matters

  Target spec: slump, PSI, aggregate

  How to order the mix right

  When the truck arrives wrong

  Pour sequence and lift height

  Blowout prevention

  After the pour

  FAQ

The 25-point ICF Readiness Checklist. Free.

  Get the Checklist →

howtoicf.com  ·  Eric Kimbriel, Stronghold ICF sales representative.
  
  Guides
  About
  Privacy
  Contact

HowToICF.com is an independent site run by Eric Kimbriel, a Stronghold ICF sales representative covering the Northeast, Southeast, and Southwest. It is not owned or operated by Stronghold Insulation Systems. Product specifications and warranty terms come from Stronghold at strongholdicf.com.
